Repository: Simulation-Benchmarks/four-point-bending-test

# ANSYS REINF BEAM

Fully parameterized APDL input files for reinforced concrete beam in a 4 point bending setup using two symmetry planes.

## Model

Two different model types

* `drucker_prager`: concrete with Drucker-Prager material model (and SOLID185 elements)
* `microplane`: concrete with Microplane material model (and CPT215 elements)

The simulation is displacement-controlled: displacement is applied at the loading
points, ramping up to the maximum displacement given by `"displacement[m]"` in
`ansys_models/common/parameters.json`, and the run continues until that target
displacement is reached or the solver fails to converge.

### Input/Output

* Input: geometry, mesh, loading, solver and material parameters from JSON files
  (`ansys_models/common/parameters.json` and `ansys_models/<model>/parameters.json`,

## Parameter files

Each JSON file is `{group: {"name[unit]": value}}`, for example `"length_span[m]": 4`.
Units are SI. Dimensionless parameters use `[-]`. The `[unit]` part only documents the
value: it is stripped before rendering, so `name` becomes the APDL scalar parameter. Group
names become comments in the rendered file. Derived quantities stay in APDL: `eps_ry`, `R_c`,
`R_t` and `R_b` are in `input.mac.j2`, and `kappa_cm` and `kappa_cu` are in
`drucker_prager/concrete_model.mac`.

`drucker_prager/parameters.json` switches:
- `switch_hsd`: 0 means no HSD, 1 means with HSD.
- `switch_dp` (only used when `switch_hsd` = 1): 0 means HSD2 (exponential), 1 means HSD6 (linear).

# fibTG243

Eurocode-conform solution of the *fib* TG 2.4.3 test case.

## Goal

`fib` TG 2.4 / WP 2.4.3 poses a benchmark on the Rüsch & Rehm (1963) beam test **R65**: compute the
maximum **design value** of the applied point loads `P`, with stirrups (question 6) and without
stirrups in the shear spans (question 7).

This model answers the questions **without FEM**, by a classic clause-by-clause
design computation to DIN EN 1992-1-1:2011-01, as a reference against which a nonlinear analysis
can be judged.

| File | Role |
|---|---|
| [`../parameters.json`](../parameters.json) | the specimen data of the benchmark — shared with the ANSYS models |
| [`params.json`](params.json) | the variant to compute and the assumptions outside the benchmark data |
| [`ec2_design_calculation.py`](ec2_design_calculation.py) | the computation; `compute_P(params)` is the entry point |
| [`parameter_study.py`](parameter_study.py) | parameter study — run it for the results and their discussion |
| [`Snakefile`](Snakefile) | Snakemake workflow running the parameter study |
| [`run_benchmark.py`](run_benchmark.py) | runs the Snakemake workflow from Python |
| [`environment.yml`](environment.yml) | conda environment `fibtg243` for the computation |
| [`results/`](results/) | `metrics.json` (the benchmark answers) and `parameter_study.log` (the full study output) |
| [`additional_notes.md`](additional_notes.md) | working notes on the target `p_f = 10⁻⁶` and the safety formats |

## Usage

### Computation and study

```
conda env create -f environment.yml
conda activate fibtg243

# from eurocode_model/
python ec2_design_calculation.py              # one case, read from params.json
python ec2_design_calculation.py other.json   # any model parameter file

# from the repository root — parameter_study imports eurocode_model.ec2_design_calculation
python -m eurocode_model.parameter_study      # all investigations, with commentary
```

`python ec2_design_calculation.py` prints the governing load and everything behind it:

```

## Results

Run `python -m eurocode_model.parameter_study` from the repository root, or the workflow via
`run_benchmark.py`. It follows the order the benchmark asks its questions in, with the reasoning
alongside each result:

| | investigation |
|---|---|
| **1** | **Q5** — mean level against the measured `R_exp = 259.2 kN`, beam as built |
| 1.1 | which mode governs at mean level, i.e. that the Q5 comparison is a flexural one |
| 1.2 | sensitivity of the inclined steel branch to the assumed `ε_uk` |
| **2** | **Q6** — maximum design value of `P`, beam as built |
| 2.1 | sensitivity of that answer to the assumptions EC2 does not fix |
| **3** | **Q7** — the same beam without stirrups in the shear spans |
| **4** | *additional* — the target `p_f = 10⁻⁶` named by Q6 and Q7, and the safety formats (PFM / GFM / ECOV) that deliver it |

The full output goes to `results/parameter_study.log` when run through the workflow. The answers
themselves are written to `results/metrics.json`, in kN per point load:

| Key | Value |
|---|---|
| `load_carrying_capacity_elasticperfectlyplastic [kN]` | Q5 — mean-level `P`, horizontal steel branch |
| `load_carrying_capacity_elasticplastic [kN]` | Q5 — mean-level `P`, inclined steel branch |
| `max_load_1e-6_p_f_stirrups [kN]` | Q6 — design `P`, beam as built |
| `max_load_1e-6_p_f_no_stirrups [kN]` | Q7 — design `P` without stirrups, without the a_v < 2d allowance |

File: eurocode_model/params.yaml
# =====================================================================
# fib TG 2.4.3 benchmark — specimen R65 (Rüsch & Rehm 1963)
#
# Every quantity here comes from the benchmark definition
# (2026-07_fib_TG243_NLFEA_Example.pdf) or selects a variant of the
# computation.  Quantities fixed by DIN EN 1992-1-1:2011-01 — partial
# factors, alpha_cc, C_Rd,c, k1, the cot(theta) limits, E_s, the
# mean -> characteristic relations — are NOT here; they are constants
# in R65.py, because they are properties of the code, not of the test.
#
#   python R65.py [params.yaml]
# =====================================================================

# ---------------------------------------------------------------------
# Geometry
# ---------------------------------------------------------------------
b:         300.0     # [mm]  web width
h:         625.0     # [mm]  overall depth
d:         587.0     # [mm]  effective depth, centroid of the bottom bars
d2:         38.5     # [mm]  depth of the top bars below the top fibre
span:     4000.0     # [mm]  centre-to-centre distance of the two supports
overhang:  255.0     # [mm]  beam projecting beyond each support
a_shear:  1000.0     # [mm]  shear span, support to point load

# ---------------------------------------------------------------------
# Reinforcement
# ---------------------------------------------------------------------
phi_bot:    26.0     # [mm]   diameter of the bottom (tension) bars
n_bot:         2     # [-]    number of bottom bars   -> A_s  = 1062 mm2
phi_top:    10.0     # [mm]   diameter of the top (compression) bars
n_top:         2     # [-]    number of top bars      -> A_s2 =  157 mm2
asw:       157.0     # [mm2]  stirrup area per stirrup section (2 legs Ø10)
s_w:       120.0     # [mm]   stirrup spacing along the shear span

# ---------------------------------------------------------------------
# Materials — measured MEAN values of the specimen
# ---------------------------------------------------------------------
fcm:     16.71       # [MPa]  mean concrete cylinder compressive strength
fctm:     1.30       # [MPa]  mean concrete tensile strength
ecm:  25660.0        # [MPa]  mean secant modulus of the concrete
fym:    401.0        # [MPa]  mean yield strength of the reinforcement
fum:    596.0        # [MPa]  mean tensile strength of the reinforcement
epsuk:    0.10       # [-]    characteristic strain at maximum force.
                     #        ASSUMED: the data sheet gives only A_10 = 23.1 %,
                     #        the elongation after fracture, which is not eps_uk.
                     #        Not reached by this section, but it does set the
                     #        slope of the inclined branch 3.2.7(2)a.

# Unit weight (Wichte) of the reinforced concrete, for the self weight.
# NOT to be confused with gamma_C = 1.5, the partial factor for concrete,
# which is a code constant and lives in R65.py.
gamma_concrete:  25.0    # [kN/m3]  EN 1991-1-1 Table A.1

# ---------------------------------------------------------------------
# Variant of the computation
# ---------------------------------------------------------------------
#level:   mean                    # [-]  design | mean | characteristic
#level:   characteristic
level:   design
                                   #      design: characteristic strengths / gamma_M,
                                   #              actions factored (gamma_G = 1.35)
                                   #      mean:   measured means, gamma_M = 1.0,
                                   #              actions unfactored — for the
                                   #              comparison against the experiment
                                   #      characteristic: characteristic strengths but
                                   #              gamma_M = 1.0.  Only useful paired with
                                   #              mean, as the ECOV ratio R(x_m)/R(x_k)
                                   #              -> V_R.  See R65_study.py section 6.

branch:  elasticperfectlyplastic
#branch:  elasticplastic            # [-]  elasticperfectlyplastic | elasticplastic
                                   #      steel law: horizontal top branch 3.2.7(2)b
                                   #      or inclined branch 3.2.7(2)a with hardening
case:    with_stirrups             # [-]  with_stirrups | without_stirrups
                                   #      with_stirrups    -> shear by 6.2.3 (truss)
                                   #      without_stirrups -> shear by 6.2.2 (empirical)

# ---------------------------------------------------------------------
# Experiment — reference value, not an input to the computation
# ---------------------------------------------------------------------
r_exp:  259.2        # [kN]  measured failure load per point load
