Repository: Simulation-Benchmarks/four-point-bending-test

# ANSYS REINF BEAM

Fully parameterized APDL input files for reinforced concrete beam in a 4 point bending setup using two symmetry planes.

## Model

Two different model types

* `drucker_prager`: concrete with Drucker-Prager material model (and SOLID185 elements)
* `microplane`: concrete with Microplane material model (and CPT215 elements)

The simulation is displacement-controlled: displacement is applied at the loading
points, ramping up to the maximum displacement given by `"displacement[m]"` in
`ansys_models/common/parameters.json`, and the run continues until that target
displacement is reached or the solver fails to converge.

### Input/Output

* Input: geometry, mesh, loading, solver and material parameters from JSON files
  (`ansys_models/common/parameters.json` and `ansys_models/<model>/parameters.json`,

## Parameter files

Each JSON file is `{group: {"name[unit]": value}}`, for example `"length_span[m]": 4`.
Units are SI. Dimensionless parameters use `[-]`. The `[unit]` part only documents the
value: it is stripped before rendering, so `name` becomes the APDL scalar parameter. Group
names become comments in the rendered file. Derived quantities stay in APDL: `eps_ry`, `R_c`,
`R_t` and `R_b` are in `input.mac.j2`, and `kappa_cm` and `kappa_cu` are in
`drucker_prager/concrete_model.mac`.

`drucker_prager/parameters.json` switches:
- `switch_hsd`: 0 means no HSD, 1 means with HSD.
- `switch_dp` (only used when `switch_hsd` = 1): 0 means HSD2 (exponential), 1 means HSD6 (linear).

# R65 concrete edge strains

This folder holds the measured concrete edge strains of beam R65. The strains come from the figure "Randverformungsverlauf im Längsschnitt" (report p. 127, Rüsch/Rehm, DAfStb Heft 140, 1963). The report publishes the stress vs. strain plot for different sensors, so they were digitized from the scan.

| File | Content |
|---|---|
| `sensors.csv` | One row per strain gauge: `sensor_id, measurement, x_start_cm, x_end_cm, x_mid_cm, y_cm, z_cm, gauge_length_cm` |
| `load_stages.csv` | `stage_id, sigma_eII_kg_cm2, P_kg, M_mt, note` |
| `strains.csv` | `sensor_id` plus one column per `stage_id`; concrete strain in **permille**, tension positive, compression negative |
| `flags.csv` | `sensor_id, stage_id, note`: values that need care, and why |
| `checks.txt` | Plausibility report |

### Coordinate frame

The frame describes the beam in its structural orientation, not the upside-down test position.

- **x** runs along the beam from the centre of support A (0) to support B (400 cm). The load points are at x = 100 and 300 cm, so the constant-moment zone is x = 100–300 cm.
- **y** runs across the width: 0 is the front face (Vorderseite) and 30 is the back face (Rückseite).
- **z** runs over the height: 0 is the tension (bottom) edge and 62.5 is the compression (top) edge.

### Sensors

The beam has 32 demountable mechanical strain gauges (Setzdehnungsmesser), each with a 50 cm gauge length. They are arranged in 4 rows of 8 gauges, covering the span gap-free from A to B:

| Row | z (cm) | Measuring points A→B | Sensor ids |
|---|---|---|---|
| Front face, tension (3.5 cm from the edge) | 3.5 | 1…8 | T01…T08 |
| Back face, tension | 3.5 | 16…9 | T16…T09 |
| Front face, compression (1.0 cm from the edge) | 61.5 | 1…8 | C01…C08 |
| Back face, compression | 61.5 | 16…9 | C16…C09 |

The number in a sensor id is the measuring-point number used in the report. Gauge k, counted from A, spans x = 50(k−1) … 50k cm. A strain value is the mean strain over that span. The plot draws it at the midpoint of the span.

### Load stages

Load stage n raises the calculated steel stress σ_eII by 500 kg/cm². The figure plots six stages: LS2, LS3, LS4, LS5c14, LS6 and LS7.

- **LS5c14** is stage 5 after the 14 load cycles. Stage 5 before the cycles is not plotted.
- **P** = σ_eII / 0.185 (report p. 126). This is the effective load per load point, including self-weight. The jack force is not reported.
- **M** = P × 1.0 m, the moment in the constant-moment zone. It already includes self-weight. The report's values at cracking and at maximum load (M = 26.5 mt with Q = 26.5 t) are consistent with this.

### Method of data extraction
  1. The embedded scan image was extracted at native resolution.
  2. Every grid line was calibrated with two pixel points, so the strain axis is interpolated piecewise-linearly between neighbouring grid lines.
  3. Each polyline segment was traced along its central 70 % with a robust straight-line fit.
  4. The value at each measuring point is the mean of the left and right segment lines, evaluated on the grid line.

### Caveats

- **Peaks.** At sharp peaks the two hand-drawn lines do not meet exactly on the grid line. The value is their mean. Where they differ by more than 0.02 ‰, the value is flagged (up to 0.064 ‰, at T14/LS7).
- **End gauges** (T01, T08, T09, T16, C01, C08, C09, C16). These values are small and the least reliable, because the lines nearly overlap at the end vertices.

File: measurement_data/r65_edge_strain/checks.txt
Plausibility checks for the R65 edge strains

sensors: 32, load stages: 6, values: 191 of 192, flagged sensor/stage pairs: 17
missing values: [('C16', 'LS6')]

Mean strain of the four gauges inside the constant-moment zone (x = 100..300 cm) per face:
  tension     front LS2=+0.112  LS3=+0.534  LS4=+0.865  LS5c14=+1.264  LS6=+1.456  LS7=+1.739
  tension     back  LS2=+0.135  LS3=+0.563  LS4=+0.845  LS5c14=+1.181  LS6=+1.425  LS7=+1.685
  compression front LS2=-0.107  LS3=-0.249  LS4=-0.361  LS5c14=-0.493  LS6=-0.613  LS7=-0.729
  compression back  LS2=-0.109  LS3=-0.276  LS4=-0.393  LS5c14=-0.544  LS6=-0.664  LS7=-0.801

Steel strain check at LS7: sigma_eII / E_s = 3500 / 2.1e+06 = 1.67 permille; mean concrete strain 3.5 cm from the tension edge (near the bar level, h = 58.5 cm) = 1.71 permille (OK, within 0.3 permille)

Front/back agreement (same x, same level): mean |front - back| per stage, permille
  tension     LS2=0.028  LS3=0.041  LS4=0.043  LS5c14=0.119  LS6=0.131  LS7=0.185
  compression LS2=0.012  LS3=0.021  LS4=0.025  LS5c14=0.034  LS6=0.039  LS7=0.051

Flags: 17 sensor/stage pairs, see flags.csv
