Repository: Simulation-Benchmarks/four-point-bending-test

# ANSYS REINF BEAM

Fully parameterized APDL input files for reinforced concrete beam in a 4 point bending setup using two symmetry planes.

## Model

Two different model types

* `drucker_prager`: concrete with Drucker-Prager material model (and SOLID185 elements)
* `microplane`: concrete with Microplane material model (and CPT215 elements)

The simulation is displacement-controlled: displacement is applied at the loading
points, ramping up to the maximum displacement given by `"displacement[m]"` in
`ansys_models/common/parameters.json`, and the run continues until that target
displacement is reached or the solver fails to converge.

## Parameter files

Each JSON file is `{group: {"name[unit]": value}}`, for example `"length_span[m]": 4`.
Units are SI. Dimensionless parameters use `[-]`. The `[unit]` part only documents the
value: it is stripped before rendering, so `name` becomes the APDL scalar parameter. Group
names become comments in the rendered file. Derived quantities stay in APDL: `eps_ry`, `R_c`,
`R_t` and `R_b` are in `input.mac.j2`, and `kappa_cm` and `kappa_cu` are in
`drucker_prager/concrete_model.mac`.

`drucker_prager/parameters.json` switches:
- `switch_hsd`: 0 means no HSD, 1 means with HSD.
- `switch_dp` (only used when `switch_hsd` = 1): 0 means HSD2 (exponential), 1 means HSD6 (linear).

# R65 midspan deflection

This folder holds the measured midspan deflection of beam R65. The values come from the curve "Durchbiegung f in Balkenmitte" (report p. 129, Rüsch/Rehm, DAfStb Heft 140, 1963). The report publishes the stress vs. deflections plot, which was digitized from the scan.

| File | Content |
|---|---|
| `sensors.csv` | The deflection gauge: `sensor_id, measurement, x_cm, y_cm, z_cm, instrument, resolution_mm` |
| `stress_displacement.csv` | One row per reading: `sensor_id, reading_id, stage_id, reading_no, sigma_eII_kg_cm2, sigma_source, sigma_eII_digitized_kg_cm2, f_mm, note` |
| `load_displacement.csv` | The same readings, with σ_eII replaced by the load (computed using the analytical formula): `sensor_id, reading_id, stage_id, reading_no, P_kg, P_total_kg, M_mt, load_source, f_mm, note` |
| `flags.csv` | `reading_id, stage_id, note`: readings that need care, and why |
| `checks.txt` | Plausibility report, including a cross-check against [r65_edge_strain](../r65_edge_strain/) |

`f_mm` is the midspan deflection in mm, positive in the direction of the load. It is measured from the reading at the plot origin.

### Gauge

The midspan deflection was read with a roller deflection gauge (*Rollenmeßapparat*) graduated in 0.1 mm. This is stated in section 4.4 p. 8, Rüsch/Rehm, DAfStb Heft 140, 1963.

- The gauge sits at x = 200 cm, in the coordinate frame of `r65_edge_strain`.
- Where it was attached across the section is not shown, so `y_cm` and `z_cm` are empty.

### Readings and load stages

The curve has 15 markers. Stage ids follow `r65_edge_strain` (stage n raises σ_eII by 500 kg/cm²):

| stage_id | Readings | σ_eII (kg/cm²) | Meaning |
|---|---|---|---|
| `LS0` | 1 | 0 | Plotted origin, the reference reading |
| `PC1`, `PC2` | 1 each | ≈ 470, 700 (digitized) | Readings before cracking. They are not on the 500 kg/cm² grid, and the report does not list them. |
| `LS2`, `LS3`, `LS4`, `LS6`, `LS7` | 2 each | 500·n | Two readings at the same load (`reading_no` 1 and 2) |
| `LS5`, `LS5c14` | 1 each | 2500 | Stage 5 before and after the 14 load cycles |

**Note**:

The `sigma_source` column in [stress_displacement.csv](stress_displacement.csv) tells you where the value in `sigma_eII_kg_cm2` comes from. Each row has two stress values:

| Column | Meaning |
|---|---|
| `sigma_eII_kg_cm2` | The σ_eII to use for analysis. |
| `sigma_eII_digitized_kg_cm2` | The σ_eII read from the marker position on the scanned plot. Kept for reference. |

`stage_nominal`: σ_eII is the nominal value of the load stage given in the report (1000, 1500, 2000, … kg/cm²). The report gives the stress for these stages, so that exact value is used. The digitized position is kept only as a check. For example, reading R06 was read off the plot at 1457 kg/cm², but its stage value is 1500 kg/cm². Across all stage readings the largest gap is 43 kg/cm², within the 50 kg/cm² tolerance.

`digitized`: The report gives no stage value for these readings, so σ_eII is the stress read from the marker position on the scanned curve. The value is rounded to the nearest 5 kg/cm² (e.g. 471 → 470).

### Method of data extraction
  1. The embedded scan image was extracted, and the σ_eII and f grid lines were calibrated in the same way as for the strains.
  2. Each of the 15 circle markers was located by normalized cross-correlation with ring templates, refined to subpixel accuracy.
  3. Each marker centre was converted to f (mm) and σ_eII (kg/cm²).

File: measurement_data/r65_midspan_deflection/checks.txt
Plausibility checks for the R65 midspan deflection

readings: 15, flagged readings: 0
f non-decreasing in reading order: yes
ring match score: min 0.64, max shift from seed 1.2 px
digitized sigma - stage value (stage readings): max |dev| = 43 kg/cm2 (tolerance 50)

Readings at the same sigma_eII: deflection gap between the two readings
  sigma = 1000: R04 (LS2) 0.68 mm -> R05 (LS2) 0.80 mm, gap +0.12 mm
  sigma = 1500: R06 (LS3) 2.33 mm -> R07 (LS3) 2.57 mm, gap +0.24 mm
  sigma = 2000: R08 (LS4) 3.93 mm -> R09 (LS4) 4.09 mm, gap +0.16 mm
  sigma = 2500: R10 (LS5) 5.33 mm -> R11 (LS5c14) 5.93 mm, gap +0.60 mm
  sigma = 3000: R12 (LS6) 6.99 mm -> R13 (LS6) 7.19 mm, gap +0.20 mm
  sigma = 3500: R14 (LS7) 8.34 mm -> R15 (LS7) 8.69 mm, gap +0.35 mm

Secant stiffness P/f before cracking (origin -> PC2): 8.6 t/mm; after cracking (LS2 -> LS7, first readings): 1.8 t/mm

Cross-check with r65_edge_strain: deflection from integrated curvature (lever arm 58.0 cm, front/back mean) vs digitized f
  LS2    from strains  0.70 mm   plotted 0.68 / 0.80 mm
  LS3    from strains  2.37 mm   plotted 2.33 / 2.57 mm
  LS4    from strains  3.77 mm   plotted 3.93 / 4.09 mm
  LS5c14 from strains  5.38 mm   plotted 5.93 mm
  LS6    from strains  6.44 mm   plotted 6.99 / 7.19 mm
  LS7    from strains  7.71 mm   plotted 8.34 / 8.69 mm
  (information only: the strain gauges measure 1.0 and 3.5 cm inside the edges, and it is not known which of the two deflection readings the strains belong to)

Flags: 0 readings, see flags.csv
